Repository: sgorsse/HER-alloy-catalysts-dataset-GPR

# HER alloy catalysts dataset and GPR baseline data

This repository contains the tabular data associated with the manuscript:

**Curated dataset of multinary alloy HER catalysts for composition-only modelling with Magpie descriptors and GP baselines**  
Stéphane Gorsse, Tang Bijun, Yaoyao Tang, Ma Mingyu and Zheng Liu.  
Submitted to *Scientific Data*.

The dataset compiles literature-reported multinary alloy catalysts for the hydrogen evolution reaction (HER), with normalized compositions, harmonized catalyst descriptors, source-level electrochemical metadata, composition-derived Magpie descriptors and Gaussian-process-regression-based candidate acquisition outputs.

The purpose of this repository is to support reproducible reuse of the dataset described in the manuscript. It is not a repository of validated optimal catalysts. The model-guided candidates are intended as an experimental acquisition list for future standardized HER measurements.

## Repository structure

```text
data/
├── her_catalysts_dataset_v1.csv
├── her_source_metadata_v1.csv
├── her_ml_harmonized_v1.csv
└── her_candidate_acquisition_100_v1.csv
```

## Data files

### `data/her_catalysts_dataset_v1.csv`

Catalyst-level dataset containing **180 curated catalyst/performance records** after preprocessing and rare-element filtering.

Each row corresponds to one reported catalyst entry and includes:

- DOI-based source reference;
- normalized alloy formula;
- atomic-percent composition for the 18 retained elements: Ag, Al, Au, Co, Cr, Cu, Fe, Ir, Mg, Mn, Mo, Ni, Pd, Pt, Rh, Ru, W and Zn;
- harmonized catalyst descriptors, including form, dimension, phase, pH and synthesis method where available;
- HER target values: onset potential and Tafel slope;
- the 16 selected Magpie descriptors used for the composition-based GPR baseline.

This is the primary catalyst-level dataset for composition-based statistical analysis and baseline machine learning.

### `data/her_source_metadata_v1.csv`

Source-level electrochemical metadata table containing **61 unique source DOIs**.

This file documents the experimental reporting context associated with the HER values in the catalyst-level dataset. It includes:

- onset-potential definition metadata;
- electrolyte identity and concentration;
- temperature when reported;
- reference electrode and potential scale information;
- RHE conversion status;
- iR-compensation information;
- Tafel extraction method and fitting-range information.

Values were recorded only when they could be directly recovered from the source article. Missing or non-recoverable information is encoded as `unknown` rather than inferred.

### `data/her_ml_harmonized_v1.csv`

Harmonized ML-ready table containing the same **180 catalyst entries** as the catalyst-level dataset, merged with machine-readable encodings of catalyst descriptors and source-level electrochemical metadata.

This file is intended for users who want to filter, stratify or model the catalyst data while accounting for study-level reporting context. It includes:

- DOI and formula;
- HER target values;
- elemental composition columns;
- selected Magpie descriptors;
- harmonized catalyst classes;
- pH and synthesis classes;
- phase flags;
- electrolyte-family flags;
- reference-electrode and RHE-conversion encodings;
- iR-compensation and Tafel-analysis classes;
- metadata-coverage indicators.

### `data/her_candidate_acquisition_100_v1.csv`

Model-guided acquisition list containing **100 proposed alloy compositions** for future standardized HER experiments.

These candidates were selected from a constrained virtual composition library using a composition-based Gaussian Process Regression model. The selection balances:

- predicted Tafel slope;
- GPR predictive uncertainty;
- chemical diversity;
- proximity to the training domain.

Each row includes:

- candidate rank;
- acquisition category;
- formula;
- number of elements;
- total platinum-group-metal content;
- predicted Tafel slope;
- predictive uncertainty;
- lower and upper confidence bounds;
- expected improvement;
- nearest-neighbour distance in Magpie descriptor space;
- domain-of-applicability label;
- nearest training analogue;
- elemental composition columns.

This file should be interpreted as a **model-guided experimental acquisition list**, not as a ranking of experimentally validated optimal catalysts.

## Relationship between files

The four files are intended to be used together but serve different purposes.

- `her_catalysts_dataset_v1.csv` provides the curated catalyst compositions, Magpie descriptors and HER targets.
- `her_source_metadata_v1.csv` preserves the source-level experimental context needed to interpret differences between studies.
- `her_ml_harmonized_v1.csv` merges catalyst-level entries with machine-readable metadata encodings for filtering, stratified analysis and modelling.

File: data/her_source_metadata_v1.csv
DOI,onset_definition,onset_definition_details,onset_current_density_threshold_value,onset_current_density_threshold_unit,electrolyte,electrolyte_concentration,temperature,reference_electrode,converted_to_RHE,potential_scale_reported,iR_compensation,iR_compensation_details,tafel_extraction_method,tafel_fit_range,tafel_fit_range_category,tafel_ir_corrected
10.1002/adfm.202009613,unknown,HER onset not explicitly defined/reported; overpotentials at fixed current densities reported instead,unknown,unknown,"1 M KOH; 1 M PBS (1 M KH2PO4 + K2HPO4, pH 7)",1 M; 1 M,room temperature,Ag/AgCl,yes,vs_RHE (converted from Ag/AgCl),full,All potentials were iR corrected,reported,unknown,not_reported,yes
10.1002/adfm.202110645,unknown,HER onset reported as scalar value but definition not specified,unknown,unknown,1 M KOH,1 M,unknown,unknown,unknown,vs_RHE,unknown,not reported in main article,reported,unknown,not_reported,unknown
10.1002/adfm.202304963,unknown,HER onset not explicitly reported/defined; overpotential at -10 mA cm^-2 reported,unknown,unknown,1 M KOH,1 M,unknown,unknown,unknown,vs_RHE,unknown,not reported in main article,reported,unknown,not_reported,unknown
10.1002/adfm.202301153,unknown,HER onset not used; activity compared at η50,unknown,unknown,1 M KOH (pH 14),1 M,unknown,Hg/HgO,yes,vs_RHE (converted from Hg/HgO),full,100% iR compensation using Rs,reported,unknown,not_reported,yes
10.1002/adfm.202418644,unknown,HER onset potential not explicitly defined/reported; the article reports overpotential at -10 mA cm^-2 instead,unknown,unknown,1 M KOH; simulated seawater (1 M KOH + 0.5 M NaCl); actual seawater,1 M; 1 M + 0.5 M; unknown for actual seawater,room temperature,unknown,unknown,vs_RHE,unknown,not reported in the main article,reported,unknown,not_reported,unknown
10.1002/adma.202207466,unknown,HER onset potential not explicitly defined/reported; the article compares HER polarization behavior and overpotentials at 10 mA cm^-2,unknown,unknown,0.5 M H2SO4; 2.5 mM H2SO4,0.5 M; 2.5 mM,25 °C,unknown,unknown,vs_RHE,unknown,"corrosion curves are labeled iR-included, but HER-specific iR treatment is not explicitly reported in the main article",reported,unknown,not_reported,unknown
10.1002/adma.202309715,unknown,HER onset potential not explicitly defined/reported; the article reports overpotential at 10 mA cm^-2 instead,unknown,unknown,1 M KOH,1 M,room temperature,unknown,unknown,vs_RHE,unknown,not explicitly reported for HER in the main article; the paper only explicitly states that the HzOR results in Figure 3 were not iR-corrected,reported,unknown,not_reported,unknown
10.1002/adma.202300091,unknown,HER onset potential not used; authors explicitly compare HER activity at -50 mA cm^-2 because 3–5 mA cm^-2 near 0 V is affected by capacitance and HUPD adsorption,unknown,unknown,0.1 M HClO4,0.1 M,unknown,unknown,unknown,vs_RHE,full,HER polarization curves are explicitly reported as iR-corrected,reported,unknown,not_reported,yes
10.1002/adma.202302067,unknown,HER onset potential not explicitly defined/reported; the article compares overpotential at 10 mA cm^-2 and mass activity at -0.2 V vs RHE,unknown,unknown,1 M KOH,1 M,unknown,Hg/HgO,yes,vs_RHE (converted from Hg/HgO for alkaline HER),full,All potentials were iR-corrected,reported,unknown,not_reported,yes
10.1002/advs.202105808,unknown,HER onset potential not explicitly defined/reported; the article reports overpotential at 10 mA cm^-2 instead,unknown,unknown,1.0 M KOH,1.0 M,unknown,Ag/AgCl,yes,vs_RHE,full,all linear scan voltammetry curves were corrected for iR losses using the solution resistance estimated from EIS,reported,unknown,not_reported,yes
10.1002/advs.202300094,unknown,HER onset potential not explicitly defined/reported; the article reports overpotential at 10 mA cm^-2 instead,unknown,unknown,1 M KOH,1 M,room temperature,Ag/AgCl,yes,vs_RHE,partial,all measured LSV potentials were reported with 90% iR compensation,reported,unknown,not_reported,yes
10.1002/asia.202300456,unknown,HER onset potential not explicitly defined/reported; the article reports overpotential at 10 mA cm^-2 instead,unknown,unknown,1.0 M KOH,1.0 M,unknown,Ag/AgCl,yes,vs_RHE,unknown,"conversion to RHE is reported, but iR correction for HER/OER polarization curves is not explicitly stated",reported,unknown,not_reported,unknown
10.1002/smll.201904180,unknown,"HER onset potential not explicitly defined/reported; the article reports HER polarization curves and Tafel slopes, while the explicit onset potential given in the paper is for OER",unknown,unknown,0.5 M H2SO4,0.5 M,unknown,unknown,unknown,vs_RHE,unknown,not explicitly reported in the accessible text,reported,unknown,not_reported,unknown
10.1002/smll.202204255,unknown,HER onset potential not explicitly defined/reported; the article reports overpotential at 10 mA cm^-2 instead,unknown,unknown,1 M KOH,1 M,unknown,Hg/HgO,yes,vs_RHE,partial,all polarization curves were 95% iR-corrected,reported,unknown,not_reported,yes
10.1002/smll.202309819,unknown,HER onset potential not explicitly defined; the paper reports overpotential at 10 mA cm^-2 and activity at fixed overpotentials,unknown,unknown,1 M KOH,1 M,unknown,Hg/HgO,yes,vs_RHE,unknown,"the HER data are discussed versus RHE, but the accessible text does not explicitly state the iR-correction procedure or percentage for HER",reported,unknown,not_reported,unknown
10.1002/smll.202311631,unknown,HER onset potential not explicitly defined; the paper reports overpotential at 10 mA cm^-2 and TOF at fixed overpotentials,unknown,unknown,0.5 M H2SO4,0.5 M,room temperature,Hg/Hg2SO4,yes,vs_RHE,partial,HER polarization curves were measured with 85% iR-compensation,reported,unknown,not_reported,yes
10.1002/smtd.202301691,unknown,HER onset potential not explicitly defined; the paper reports overpotentials at 10 and 100 mA cm^-2,unknown,unknown,1 M KOH,1 M,unknown,Hg/HgO,yes,vs_RHE,partial,LSV polarization curves were corrected by subtracting 90% of iRs after conversion to RHE,reported,unknown,not_reported,yes
10.1002/smtd.202400793,unknown,HER onset potential not explicitly defined; the paper reports HER overpotentials at 10 mA cm^-2 in both acidic and alkaline media,unknown,unknown,0.5 M H2SO4 and 1 M KOH,0.5 M and 1 M,unknown,unknown,yes,vs_RHE,unknown,"the paper states that the LSV polarization curves were iR-corrected, but the accessible text does not specify the correction extent or exact protocol",reported,unknown,not_reported,yes
10.1002/sstr.202300042,unknown,"the paper mentions low onset overpotentials qualitatively, but no explicit operational onset criterion or current threshold is defined",unknown,unknown,1 M KOH,1 M,unknown,Ag/AgCl,yes,vs_RHE,full,all potentials were iR-corrected and converted to RHE,reported,unknown,not_reported,yes
10.1016/j.electacta.2018.05.035,unknown,"the paper reports low onset potentials for HER (about 44 mV in 0.5 M H2SO4 and about 65 mV in 1.0 M KOH), but no explicit operational criterion or current threshold is given",unknown,unknown,0.5 M H2SO4 and 1.0 M KOH,0.5 M and 1.0 M,room temperature,Ag/AgCl,yes,vs_RHE,unknown,"the methods state that potentials were converted from Ag/AgCl to RHE, but no iR-correction procedure is explicitly reported",reported,unknown,not_reported,unknown
10.1016/j.jcis.2023.05.074,unknown,HER onset potential is not explicitly defined; the paper reports overpotentials at 10 and 100 mA cm^-2,unknown,unknown,alkaline seawater (1 M KOH + seawater),1 M KOH,unknown,Hg/HgO,yes,vs_RHE,partial,HER polarization curves are explicitly labeled as iR corrected (90%),reported,unknown,not_reported,yes
10.1016/j.ijhydene.2024.05.350,unknown,HER onset potential is not explicitly defined; the paper mainly reports overpotentials at 100 and 300 mA cm^-2,unknown,unknown,1.0 M KOH,1.0 M,25 °C,Hg/HgO,yes,vs_RHE,unknown,"the methods describe conversion from Hg/HgO to RHE, but no iR-correction protocol is explicitly reported",reported,unknown,not_reported,unknown
10.1016/j.jallcom.2024.175356,unknown,HER onset potential is not explicitly defined; the paper reports overpotentials at 10 and 50 mA cm^-2,unknown,unknown,1 M KOH,1 M,25 °C,Hg/HgO,yes,vs_RHE,unknown,"the methods state that all potentials were converted to RHE, but no iR-compensation is explicitly mentioned",reported,unknown,not_reported,unknown
10.1016/j.apcatb.2022.121431,unknown,HER onset potential is not explicitly defined; the paper reports overpotentials at 10 mA cm^-2 and activities at fixed overpotentials,unknown,unknown,0.5 M H2SO4 and 1 M KOH,0.5 M and 1 M,unknown,SCE,yes,vs_RHE,partial,all HER polarization curves were explicitly 95% iR-corrected,reported,unknown,not_reported,yes
10.1016/j.apcatb.2022.121472,unknown,HER onset potential not explicitly defined/reported; the article reports overpotential at 10 mA cm^-2 instead,unknown,unknown,1 M KOH,1 M,room temperature,Hg/HgO,yes,vs_RHE,partial,an 85% iR-correction was adopted for the electrochemical tests,reported,unknown,not_reported,yes
10.1016/j.apcatb.2022.122016,unknown,HER onset potential not explicitly defined/reported; the article mainly reports η10 and η500 values and defines ηx as the overpotential required to achieve x mA cm^-2,unknown,unknown,1 M KOH; 0.5 M H2SO4; 1 M PBS,1 M; 0.5 M; 1 M,unknown,Hg/HgO (1 M KOH and PBS); Ag/AgCl (0.5 M H2SO4),yes,vs_RHE,full,all current densities reported were iR-compensated based on the solution resistance detected by the CHI workstation,reported,5–60 mA cm^-2 for alkaline HER; unknown for acidic HER,not_reported,yes
10.1016/j.apcatb.2023.122814,unknown,HER onset potential not explicitly defined/reported; the article reports overpotential at -10 mA cm^-2 and mass activity at fixed overpotentials,unknown,unknown,1.0 M KOH,1.0 M,unknown,unknown,unknown,vs_RHE,unknown,"the accessible main text reports HER results versus RHE, but does not explicitly state the reference electrode or the iR-correction procedure",reported,unknown,not_reported,unknown
10.1016/j.jmst.2023.05.040,unknown,"HER onset potential was probed by FTacV and reported to be close to ~9 mV, but no explicit operational criterion or current threshold is defined",unknown,unknown,1.0 M KOH,1.0 M,unknown,Hg/Hg2SO4,yes,vs_RHE,unknown,"the LSV and Tafel plots are reported with iR correction, but the extent/percentage of correction is not specified",reported,unknown,not_reported,yes
10.1016/j.cej.2021.132883,unknown,HER onset potential not explicitly defined/reported; the article reports overpotential at 10 mA cm^-2 in alkaline and acidic media,unknown,unknown,1 M KOH; 0.5 M H2SO4,1 M; 0.5 M,unknown,Hg/HgO (explicitly reported for alkaline HER); unknown for acidic HER in the accessible text,unknown,unknown,unknown,the accessible text does not explicitly report any iR-correction procedure,reported,unknown,not_reported,unknown
10.1016/j.cej.2022.135375,unknown,HER onset potential not explicitly defined/reported; the article reports overpotential at 10 mA cm^-2 instead,unknown,unknown,0.5 M H2SO4,0.5 M,unknown,unknown,unknown,vs_RHE,unknown,"the accessible main text reports HER polarization data versus RHE, but does not explicitly state the reference electrode or any iR-compensation procedure",reported,unknown,not_reported,unknown
10.1016/j.cej.2022.137452,unknown,"HER onset potential not explicitly defined/reported; the article reports overpotentials at specific current densities such as η10, η100 and η500",unknown,unknown,0.5 M H2SO4,0.5 M,unknown,Ag/AgCl,yes,vs_RHE,full,the reported current densities were iR-compensated with respect to the involved solution resistance measured by the CHI workstation,reported,unknown,not_reported,yes
10.1016/S1872-2067(22)64166-4,unknown,HER onset potential not explicitly defined/reported; the article reports overpotential at 10 mA cm^-2 instead,unknown,unknown,0.5 mol L^-1 H2SO4,0.5 mol L^-1,unknown,saturated calomel electrode,yes,vs_RHE,partial,LSV curves were conducted with 95% iR compensation,reported,unknown,not_reported,yes
10.1016/j.jmat.2020.06.001,unknown,"the article reports HER onset potential (Eon) values from polarization curves, but no explicit operational definition such as a current-density threshold or tangent method is provided",unknown,unknown,0.5 M H2SO4,0.5 M,unknown,saturated calomel electrode,yes,vs_RHE,none,all polarization curves were without iR-corrected,reported,unknown,not_reported,no
10.1016/j.cej.2022.134898,current_density_threshold,the onset potential was defined as the potential required to reach -1 mA cm^-2,1,mA cm^-2,1.0 M KOH,1.0 M,unknown,Ag/AgCl,yes,vs_RHE,full,all potentials were calibrated to RHE with iR compensation for the LSV measurements; the stability tests were performed without iR compensation,reported,unknown,not_reported,yes
10.1002/sus2.56,unknown,HER onset potential not explicitly defined/reported; the article reports overpotentials at 10 and 100 mA cm^-2 instead,unknown,unknown,1 M KOH,1 M,unknown,unknown,unknown,vs_RHE,unknown,"the accessible main text reports HER curves versus RHE, but does not explicitly state the reference electrode or the iR-compensation procedure",reported,unknown,not_reported,unknown
10.1016/j.nanoen.2023.108380,unknown,HER onset potential not explicitly defined/reported; the article reports overpotential at 10 mA cm^-2 instead,unknown,unknown,1 M KOH,1 M,unknown,unknown,unknown,vs_RHE,unknown,"the accessible text reports HER performance versus RHE, but the exact reference electrode and iR-correction details are not explicitly visible in the accessible main text",reported,unknown,not_reported,unknown
10.1021/acs.jpcc.1c03646,current_density_threshold,the onset potential (U) for HER was measured at a current density of 1 mA cm^-2,1,mA cm^-2,0.5 M H2SO4,0.5 M,ambient,Ag/AgCl,no,vs_Ag/AgCl,full,resistance was checked/corrected in all electrochemical experiments and was found negligible before potentiostat correction,reported,unknown,not_reported,yes
10.1021/acs.langmuir.2c03367,unknown,HER onset potential not explicitly defined/reported; the article evaluates overpotential under the standard current density of 10 mA cm^-2,unknown,unknown,0.5 M H2SO4,0.5 M,unknown,Ag/AgCl,yes,vs_RHE,unknown,"the reference electrode potential and iR drop were calibrated according to literature studies, but an explicit iR-correction percentage/procedure for the HER curves is not stated",reported,unknown,not_reported,unknown
10.1021/acsaem.3c03227,unknown,HER onset potential not explicitly defined/reported; the article reports overpotential at 10 mA cm^-2 instead,unknown,unknown,1 M KOH,1 M,unknown,Hg/HgO,yes,vs_RHE,none,the figure captions explicitly state that the HER and OER LSV results are not IR-corrected,reported,unknown,not_reported,no
10.1021/acsnano.3c09482,qualitative_zero_onset_claim,"the paper explicitly states zero onset overpotential for HER, but does not define onset through a numerical current-density threshold",unknown,unknown,1.0 M KOH,1.0 M,unknown,Ag/AgCl,yes,vs_RHE,yes,all LSV curves for HER and HOR were calibrated to RHE and iR-corrected unless otherwise stated,reported,unknown,not_reported,yes
10.1021/acsanm.2c02003,unknown,HER onset potential is not explicitly defined; the paper reports overpotential at 10 mA cm^-2,unknown,unknown,0.5 M H2SO4,0.5 M,unknown,Ag/AgCl,yes,vs_RHE,yes,all polarization curves were IR-compensated before reporting,reported,unknown,not_reported,yes
10.1021/acsnano.3c07703,unknown,HER onset potential is not explicitly defined; the paper reports overpotentials at 10 mA cm^-2 and higher current densities instead,unknown,unknown,0.5 M H2SO4,0.5 M,room temperature,Hg/Hg2SO4,yes,vs_RHE,partial,all LSV curves were corrected with 90% iR compensation,reported,unknown,not_reported,yes
10.1021/acsmaterialslett.0c00434,unknown,HER onset potential is not explicitly defined; the paper reports overpotential at 10 mA cm^-2,unknown,unknown,1.0 M KOH,1.0 M,unknown,unknown,unknown,vs_RHE,unknown,"the HER plots are presented versus RHE, but the accessible text does not explicitly state the reference electrode or whether the HER curves were iR-corrected",reported,unknown,not_reported,unknown
10.1021/acssuschemeng.2c06888,unknown,HER onset potential is not explicitly defined; the paper reports overpotential at 10 mA cm^-2,unknown,unknown,1.0 M KOH,1.0 M,room temperature,Hg/HgO,yes,vs_RHE,none,"unless otherwise stated, all potentials are calibrated without iR compensation and converted to the RHE scale",reported,unknown,not_reported,no
10.1039/C9TA00505F,unknown,"HER onset potential is not explicitly defined; the accessible text reports HER polarization behavior, Tafel slope, and mass activity, but no numerical onset criterion",unknown,unknown,0.5 M H2SO4,0.5 M,unknown,unknown,yes,vs_RHE,unknown,the accessible text does not explicitly state whether the HER polarization curves were iR-corrected,reported,unknown,not_reported,unknown
10.1039/D0TA10574K,unknown,"the paper qualitatively mentions a very small initial potential, but does not define onset using a numerical current-density threshold",unknown,unknown,1.0 M KOH,1.0 M,unknown,unknown,yes,vs_RHE,unknown,the accessible text does not explicitly state whether the HER polarization curves were iR-corrected,reported,unknown,not_reported,unknown
10.1039/D1SC01981C,unknown,HER onset potential is not explicitly defined; the paper reports overpotential at 10 mA cm^-2,unknown,unknown,0.5 M H2SO4,0.5 M,room temperature,Ag/AgCl,yes,vs_RHE,yes,all data were collected using iR compensation,reported,linear portions at low overpotentials,low_overpotential_linear_region,yes
10.1039/D1TA02621F,unknown,HER onset potential is not explicitly defined; the paper reports overpotential at high current density because low-current regions are affected by multimetal redox peaks,unknown,unknown,1.0 M PBS,1.0 M,unknown,unknown,yes,vs_RHE,yes,all reported overpotentials were iR-compensated using the solution resistance,reported,unknown,not_reported,yes
10.1039/D3EE01929B,unknown,HER onset potential is not explicitly defined; the paper reports overpotentials at 10 and 100 mA cm^-2,unknown,unknown,1.0 M KOH,1.0 M,unknown,unknown,yes,vs_RHE,unknown,"the accessible text reports potentials versus RHE, but the reference electrode and iR-compensation procedure are not explicitly visible in the accessible pages",reported,unknown,not_reported,unknown
10.1039/D3TA05908A,unknown,HER onset potential is not explicitly defined; the paper reports overpotentials at 10 mA cm^-2 in different electrolytes,unknown,unknown,0.5 M H2SO4,0.5 M,24.0 °C,Ag/AgCl,yes,vs_RHE,yes,iR compensation was applied to the LSV test using the solution resistance obtained from EIS,reported,unknown,not_reported,yes
10.1039/D4TA02556C,unknown,HER onset potential is not explicitly defined; the paper reports overpotential at 10 mA cm^-2 (η10),unknown,unknown,0.5 M H2SO4,0.5 M,room temperature,SCE,yes,vs_RHE,unknown,"the electrochemical methods describe conversion to RHE, but no explicit statement on iR compensation is visible in the accessible text",reported,unknown,not_reported,unknown
10.1038/S41467-020-15934-1,unknown,HER onset potential is not numerically defined; the paper reports overpotential at 10 mA cm^-2,unknown,unknown,1 M KOH,1 M,unknown,Hg/HgO,yes,vs_RHE,yes,obtained potentials were calculated with iR correction and transformed into RHE,reported,unknown,not_reported,yes
10.1038/S41467-020-19277-9,unknown,"HER onset potential is not explicitly defined; the paper reports overpotential at 10 mA cm^-2 for HER. A separate onset definition is given for MOR, where onset is defined at a mass activity of 0.1 A mg^-1_Pt",unknown,unknown,1 M KOH,1 M,unknown,SCE,yes,vs_RHE,yes,all HER polarization curves were 95% iR-corrected,reported,unknown,not_reported,yes
10.1038/S41467-022-30379-4,unknown,HER onset potential is not explicitly defined; the paper reports HER performance mainly by overpotential at high current density and Tafel slope,unknown,unknown,1.0 M KOH,1.0 M,25 °C,SCE,yes,vs_RHE,yes,all LSV curves were obtained with 95% iR-compensation,reported,unknown,not_reported,yes
10.1038/S41467-023-44261-4,unknown,HER onset potential is not explicitly defined; the paper reports overpotential at -10 mA cm^-2 and other activity metrics instead,unknown,unknown,0.5 M H2SO4,0.5 M,room temperature,SCE,yes,vs_RHE,unknown,"the electrochemical methods specify SCE as the reference electrode and conversion to RHE, but no explicit iR-compensation procedure is stated in the accessible text",reported,unknown,not_reported,unknown
10.1021/jacs.1c07643,unknown,HER onset potential is not explicitly defined; the paper reports overpotential at 10 mA cm^-2 together with mass activity and TOF,unknown,unknown,0.5 M H2SO4,0.5 M,room temperature,unknown,unknown,vs_RHE,none,the figure caption explicitly states that all HER results were not iR corrected,reported,unknown,not_reported,no
10.1002/admi.201900015,unknown,"HER onset potential is reported as a scalar value (-0.025 V vs RHE), but no explicit operational definition or current-density threshold is provided",unknown,unknown,1.0 M KOH,1.0 M,unknown,unknown,unknown,vs_RHE,unknown,"the accessible main text reports HER data versus RHE in 1.0 M KOH, but does not explicitly state the reference electrode or any iR-compensation procedure",reported,unknown,not_reported,unknown
10.1002/adma.202403674,unknown,HER onset potential is not explicitly defined; the paper reports overpotentials at 10 mA cm^-2 and TOF at fixed overpotentials instead,unknown,unknown,0.1 M KOH; 0.1 M HClO4,0.1 M; 0.1 M,unknown,unknown,unknown,vs_RHE,unknown,"the accessible main text reports HER performance versus RHE in alkaline and acidic media, but does not explicitly state the reference electrode or the iR-compensation procedure",reported,unknown,not_reported,unknown
10.1016/j.mtcomm.2025.112365,unknown,HER onset potential is not explicitly defined; the paper reports overpotential at 10 mA cm^-2 instead,unknown,unknown,1 M KOH,1 M,room temperature,saturated calomel electrode,yes,vs_RHE,unknown,"the electrochemical setup specifies a saturated calomel reference electrode and the HER plots are reported versus RHE, but no explicit iR-compensation procedure is stated in the accessible main text",reported,unknown,not_reported,unknown
10.1016/S1872-2067(24)60067-7,unknown,HER onset potential is not explicitly defined; the paper reports overpotential at 10 mA cm^-2 and mass activity at fixed overpotential instead,unknown,unknown,1 mol L^-1 KOH; 0.5 mol L^-1 H2SO4,1 mol L^-1; 0.5 mol L^-1,unknown,saturated calomel electrode,yes,vs_RHE,full,all potentials in the LSV polarization curves were iR corrected for the ohmic resistance of the solution unless otherwise stated,reported,unknown,not_reported,yes
10.14102/j.cnki.0254-5861.2022-0125,unknown,HER onset potential is not explicitly defined; the paper reports overpotentials at 10 and 1000 mA cm^-2 instead,unknown,unknown,1.0 M KOH,1.0 M,unknown,unknown,unknown,vs_RHE,unknown,"the accessible main text reports HER data in 1.0 M KOH and overpotentials versus RHE, but no electrochemical methods section was recoverable from the uploaded file excerpt to support stricter annotation of reference-electrode or iR-compensation details",reported,unknown,not_reported,unknown
